Repository: PillowSoprano/Lead-Free-Halide-Perovskite-Screening-with-Active-Learning-Public-

# Lead-Free Halide Perovskite Screening with Active Learning

## Overview

This repository contains an end-to-end, uncertainty-aware active learning pipeline for discovering stable, lead-free halide perovskite photovoltaic materials.
The workflow retrieves data from the Materials Project, engineers chemistry-informed features, trains an ensemble model with calibrated uncertainties, and recommends candidates for validation.

## What This Pipeline Does

- **Data acquisition** from the Materials Project (lead-free, halide, perovskite-like compositions).
- **Feature engineering** with 35+ compositional and perovskite descriptors.
- **Ensemble modeling** with uncertainty estimation.
- **PBE-to-experimental calibration** using stratified regression with bootstrap confidence.
- **Physics-based filtering** to remove implausible candidates.
- **Active learning prioritization** to suggest the next materials to validate.
- **Advanced analyses** for uncertainty calibration, generalization testing, and active-learning simulations.

## Usage Flow

### 1) Run the Full Pipeline

```bash
python improved_perovskite_screening.py
```

### 2) Review Outputs

The pipeline writes CSV results and figures into `./outputs` (see [Expected Outputs](#expected-outputs)).

### 3) Run Tests

```bash
pytest test_improved_perovskite.py -v
```

## Scripts Executed by the Main Pipeline

`improved_perovskite_screening.py` dynamically imports and runs the following analysis modules when those steps are enabled:

1. **`uncertainty_calibration_analysis.py`**
   - Runs uncertainty calibration diagnostics (correlation, ECE, coverage, NLL, CRPS).
2. **`generalization_analysis.py`**
   - Evaluates generalization via random, group, LOEO, and cluster-based splits.
3. **`active_learning_simulation.py`**
   - Retrospective active-learning simulation against random baselines.
4. **`calibration_sensitivity.py`**
   - Sensitivity study for PBE calibration (LOOCV + bootstrap).
5. **`proxy_features_ablation.py`**
   - Proxy-feature ablation experiments.
6. **`active_learning_multiround.py`**
   - Multi-round active-learning learning curves.

> If you only want the core screening flow, you can disable steps 3.5/3.6/6.5/6.6/6.7/6.8 inside `improved_perovskite_screening.py`.

## Pipeline Workflow (High-Level)

```
Step 1: Data acquisition (Materials Project)
Step 2: Feature engineering (35+ descriptors)
Step 3: Ensemble training + uncertainty
Step 3.5: Uncertainty calibration analysis (optional)
Step 3.6: Generalization analysis (optional)
Step 4: PBE-to-experiment calibration
Step 5: Screening & physics-based filtering
Step 6: Active learning recommendations
Step 6.5: AL simulation (optional)
Step 6.6: Calibration sensitivity (optional)
Step 6.7: Proxy-feature ablation (optional)
Step 6.8: Multi-round AL (optional)
Step 7: Visualization & reporting
```

## Expected Outputs

```
./outputs/
├── improved_candidates.csv                         # Top screening candidates
├── active_learning_recommendations_improved.csv    # DFT validation priorities
├── improved_model_performance.png                  # Parity plot + residuals
├── improved_pbe_calibration.png                    # PBE→Exp calibration
├── improved_uncertainty_analysis.png               # Uncertainty landscape
├── improved_feature_importance.png                 # Feature rankings
│
├── uncertainty_calibration_diagnostics.png         # 4-panel calibration plot
├── uncertainty_calibration_summary.csv             # Calibration metrics
├── generalization_comparison.png                   # Generalization plots
├── generalization_summary.csv                      # Performance across splits
├── active_learning_results.png                     # Learning curves
└── active_learning_summary.csv                     # AL improvement stats
```

## Configuration

Edit `Config` in `improved_perovskite_screening.py` to adjust thresholds and model sizes:

```python
@dataclass
class Config:
    target_bandgap: float = 1.34
    bandgap_tolerance: float = 0.25
    max_e_above_hull: float = 0.05

    max_uncertainty: float = 0.5
    min_uncertainty: float = 0.05

    n_ensemble_models: int = 15
    active_learning_batch_size: int = 15
```

## Testing Notes

- `test_improved_perovskite.py` contains unit and integration tests.
- Tests are **assertion-based** and **do not write CSVs or plots**; they only report results via pytest output.

File: outputs/calibration_candidates_mp.csv
formula,material_type,pbe_gap,exp_gap,reference,mp_id,e_above_hull,note
CsSnI3,Sn,0.449999999999999,1.31,"Chung et al. Nature 485, 486 (2012)",mp-614013,0.0,OK
CsSnBr3,Sn,0.9682000000000001,1.75,"Stoumpos et al. Inorg.Chem. 52, 9019 (2013)",mp-1247749,0.0,OK
CsSnCl3,Sn,2.9154,2.9,"Stoumpos et al. Inorg.Chem. 52, 9019 (2013)",mp-27394,0.0,OK
MASnI3,Sn,1.385999999999999,1.3,"Noel et al. Energy Environ.Sci. 7, 3061 (2014)",mp-22665,0.0,OK
MASnBr3,Sn,1.385999999999999,2.15,"Hao et al. Nat.Photon. 8, 489 (2014)",mp-22665,0.0,OK
MASnCl3,Sn,1.385999999999999,3.05,"Stoumpos et al. Inorg.Chem. 52, 9019 (2013)",mp-22665,0.0,OK
FASnI3,Sn,1.385999999999999,1.41,"Koh et al. J.Am.Chem.Soc. 137, 2494 (2015)",mp-22665,0.0,OK
RbSnI3,Sn,2.0077,1.38,"Babu et al. J.Phys.Chem.C 123, 4009 (2019)",mp-29405,0.0,OK
CsSnI2Br,Sn,,1.37,"Sabba et al. J.Phys.Chem.C 119, 1763 (2015)",,,Not found in MP
CsSnIBr2,Sn,,1.65,"Sabba et al. J.Phys.Chem.C 119, 1763 (2015)",,,Not found in MP
CsGeI3,Ge,0.9905,1.63,"Stoumpos et al. Inorg.Chem. 54, 2757 (2015)",mp-28377,0.0,OK
CsGeBr3,Ge,0.7856000000000001,2.32,"Stoumpos et al. Inorg.Chem. 54, 2757 (2015)",mp-1068340,0.0,OK
CsGeCl3,Ge,2.153499999999999,3.67,"Stoumpos et al. Inorg.Chem. 54, 2757 (2015)",mp-22988,0.0,OK
MAGeI3,Ge,1.385999999999999,1.9,"Krishnamoorthy et al. J.Mater.Chem.A 3, 23829 (2015)",mp-22665,0.0,OK
MAGeBr3,Ge,1.385999999999999,2.64,"Krishnamoorthy et al. J.Mater.Chem.A 3, 23829 (2015)",mp-22665,0.0,OK
Cs3Bi2I9,Bi,2.3796,2.03,"Lehner et al. Angew.Chem. 54, 8546 (2015)",mp-669458,0.0,OK
Cs3Bi2Br9,Bi,2.599599999999999,2.6,"Hoye et al. Chem.Eur.J. 22, 2605 (2016)",mp-27544,0.0,OK
Cs3Bi2Cl9,Bi,3.229899999999999,3.3,"Hoye et al. Chem.Eur.J. 22, 2605 (2016)",mp-1104268,0.0,OK
MA3Bi2I9,Bi,0.8362,2.1,"Lyu et al. Nano Res. 9, 692 (2016)",mp-985701,0.0,OK
MA3Bi2Br9,Bi,0.8362,2.75,"Johansson et al. Chem.Mater. 31, 6706 (2019)",mp-985701,0.0,OK
FA3Bi2I9,Bi,0.8362,2.08,"Johansson et al. Chem.Mater. 31, 6706 (2019)",mp-985701,0.0,OK
Rb3Bi2I9,Bi,2.4754,2.19,"Johansson et al. Chem.Mater. 31, 6706 (2019)",mp-29895,0.0,OK
Cs3Sb2I9,Sb,1.8829999999999991,2.05,"Saparov et al. Chem.Mater. 27, 5622 (2015)",mp-23029,0.0,OK
Cs3Sb2Br9,Sb,1.9837,2.67,"Vargas et al. J.Phys.Chem.Lett. 8, 1412 (2017)",mp-579560,0.0,OK
Cs3Sb2Cl9,Sb,2.395299999999999,3.56,"Vargas et al. J.Phys.Chem.Lett. 8, 1412 (2017)",mp-27629,0.0,OK
MA3Sb2I9,Sb,0.8362,2.14,"Saparov et al. Chem.Mater. 27, 5622 (2015)",mp-985701,0.0,OK
MA3Sb2Br9,Sb,0.8362,2.74,"Johansson et al. Chem.Mater. 31, 6706 (2019)",mp-985701,0.0,OK
FA3Sb2I9,Sb,0.8362,2.11,"Johansson et al. Chem.Mater. 31, 6706 (2019)",mp-985701,0.0,OK
Cs2AgBiBr6,double,1.3547,1.95,"Slavney et al. J.Am.Chem.Soc. 138, 2138 (2016) [indirect]",mp-1078250,0.0055248698125010005,OK
Cs2AgBiCl6,double,1.8663,2.77,"Slavney et al. J.Am.Chem.Soc. 138, 2138 (2016)",mp-1078258,0.0,OK
Cs2AgInCl6,double,1.3421,3.23,"Volonakis et al. J.Phys.Chem.Lett. 8, 772 (2017)",mp-1096926,0.0,OK
Cs2AgSbCl6,double,1.662399999999999,2.54,"Babu et al. J.Phys.Chem.Lett. 12, 4571 (2021)",mp-1112940,0.0,OK
Cs2AgSbBr6,double,1.1916,1.64,"Deng et al. Adv.Funct.Mater. 30, 2002131 (2020)",mp-1112943,0.011956138312506,OK
Cs2NaBiI6,double,2.107399999999999,1.67,"Zhou et al. Angew.Chem. 58, 15213 (2019)",mp-1112659,0.025544727000002,OK
Cs2NaBiCl6,double,3.7126,3.07,"Greul et al. J.Mater.Chem.A 5, 19972 (2017)",mp-1080041,0.0,OK
Cs2AgTlBr6,double,0.0,0.95,"Slavney et al. Angew.Chem. 57, 12765 (2018)",mp-1113444,0.004289197250001001,OK
Cs2SnI6,vacancy,0.293799999999999,1.26,"Saparov et al. Chem.Mater. 28, 2315 (2016)",mp-27636,0.0,OK
Cs2SnBr6,vacancy,1.438899999999999,1.82,"Kaltzoglou et al. J.Phys.Chem.C 120, 11777 (2016)",mp-641923,0.0,OK
Cs2SnCl6,vacancy,2.59,3.9,"Kaltzoglou et al. J.Phys.Chem.C 120, 11777 (2016)",mp-608555,0.0,OK
Cs2TiI6,vacancy,0.8643000000000001,1.02,"Baranwal et al. ChemSusChem 11, 3794 (2018)",mp-1206662,0.0,OK
Cs2TiBr6,vacancy,,1.78,"Euvrard et al. J.Mater.Chem.A 7, 24948 (2019)",,,Not found in MP
Cs2PdBr6,vacancy,0.756,1.6,"Babu et al. J.Phys.Chem.C 124, 10580 (2020)",mp-1205847,0.0,OK
